Repository: chouki-zhang/SRN-Molecular

# SRN molecular design

File: data/forward_train_Polymer_genome_new_asterisk_R.csv (part 1 of 3)
"PGID_","SMILES","Bandgap","Dielectric.Constant","Ionic.Dielectric.Constant","Electronic.Dielectric.Constant","Refractive.Index","Atomization.Energy","Breakdown.Field","Density","Ionization.Energy","Electron.Affinity","Cohesive.Energy","Dielectric.Loss","Melting.Temperature","Glass.Transition.Temperature","Onset.of.Degradation.Temperature","Hildebrand.Solubility.Parameter","Energy.Density","State","Molecular.Weight","Entanglement.Molecular.Weight","Molar.Heat.Capacity","Molar.Volume"
1,"*C(C(O)C1(O))C(CO)OC1O*",7.49,3.46,0.94,2.85,1.63,-5.48,NA,1.31,6.97,0.88,-0.63,NA,NA,397,NA,22.78,NA,NA,NA,NA,NA,NA
2,"*CC(C1=CC=CC=C1)CC(C2=CC=CC=C2)CC(C3=CC=CC=C3)CC(C4=CC=CC=C4)*",4.41,3.46,0.07,2.64,1.77,-5.9,NA,1.03,4.78,1.45,0.35,NA,516.2,394,NA,18.67,NA,NA,96.09,16600,126,99.2
3,"*CC(C)CC(C)CC(C)*",7.43,2.8,0.03,2.59,1.65,-5.14,NA,0.87,6.78,0.43,0.13,NA,460.7,283,NA,16.4,NA,NA,36.03,NA,89.5,48.8
4,"*C(F)C(F)(F)*",7.29,3.22,0.56,2.5,1.58,-5.12,NA,1.96,8.58,1.52,0.61,NA,NA,279,NA,14.73,NA,NA,NA,NA,NA,NA
5,"*C(S1)=CC=C1C(S2)=CC=C2*",0.9,7.88,NA,NA,2.82,-6.18,NA,1.46,4.58,2.93,0.06,NA,NA,403,NA,19.55,NA,NA,NA,NA,NA,NA
6,"*C(OC1=C2)=NC1=CC=C2C(=NC3=C4)OC3=CC=C4*",2.47,5.55,0.29,4.48,2.27,-6.81,NA,1.42,5.66,3.01,-0.82,NA,NA,447,NA,25.02,NA,NA,NA,NA,NA,NA
7,"*C(C(F)(F)(F))OCC(C(F)(F)(F))OC*",7.57,3.28,0.5,2.2,1.6,-5.23,NA,1.56,8.04,0.6,0.18,NA,NA,257,NA,15.45,NA,NA,NA,NA,NA,NA
8,"*CCCCCOC(=O)CCCCCOC(=O)*",6.63,3.16,0.42,2.7,1.67,-5.44,NA,1.11,7.38,0.68,-0.5,NA,NA,211,NA,18.88,NA,NA,104.06,NA,207,102.3
9,"*CCC(C(F)(F)(F))(C(F)(F)(F))OCCC(C(F)(F)(F))(C(F)(F)(F))O*",8.44,3.14,0.58,2.47,1.59,-5.19,NA,1.63,8.39,0.52,0.32,NA,NA,307,NA,15.12,NA,NA,NA,NA,NA,NA
11,"*CCCCC(=O)OCCOC(=O)*",6.68,3.31,0.5,2.75,1.68,-5.59,NA,1.22,7.68,0.85,-0.59,NA,329,227,NA,19.71,NA,NA,160.08,NA,NA,143
12,"*CCOCCO*",6.36,3.33,0.47,2.68,1.66,-5.21,NA,1.1,6.94,0.5,0.17,NA,342,207,NA,19.83,NA,NA,40.02,2000,91,39
13,"*CCOC(=O)CCCCCCC(=O)O*",6.73,3.22,0.41,2.75,1.67,-5.5,NA,1.16,7.66,0.75,-0.55,NA,NA,234,NA,19.22,NA,NA,NA,NA,NA,NA
14,"*CC(=O)OCC(=O)O*",6.26,3.8,1.2,2.79,1.72,-5.99,NA,1.48,8.28,1.55,-0.76,NA,506,315,NA,20.44,NA,NA,56.02,NA,112,38.3
15,"*COCO*",8.38,3.74,1.02,2.7,1.67,-5.3,NA,1.26,7.52,0.96,0.11,NA,457.2,215,NA,21.15,NA,NA,28.01,2550,61,24.5
17,"*C(C=C1)=CC=C1SC(C=C2)=CC=C2S*",2.89,4.39,0.23,3.92,2,-5.88,490,1.28,6.03,2.14,-0.49,0,560,387,NA,20.05,3,NA,NA,NA,NA,NA
18,"*CCCCCS*",5.63,3.03,NA,NA,1.72,-5.03,NA,1.02,5.88,0.69,-0.27,NA,NA,202,NA,18.82,NA,NA,NA,NA,NA,NA
19,"*CC(C=C1)=CC=C1C*",4.07,3.3,0.09,3.87,1.77,-5.89,NA,1.03,5.91,1.17,0.64,NA,700,343,NA,19.19,NA,NA,96.09,NA,135,99.2
20,"*CCC(F)(F)C(F)(F)*",9.02,3.11,0.6,2.49,1.61,-5.2,NA,1.69,8.9,0.79,0.29,NA,NA,327,NA,13.2,NA,NA,NA,NA,NA,NA
21,"*C(C=C1)=CC=C1C(=O)OCCCCOC(=O)*",4.45,3.8,0.49,3.1,1.8,-5.95,NA,1.25,7.27,2.13,-0.67,NA,426,308,NA,21.31,NA,NA,208.13,NA,NA,174
22,"*CCCOC(=O)CCCCCCCCOC(=O)CCCOC(=O)CCCCCCCCOC(=O)*",6.87,3.08,0.39,2.66,1.65,-5.4,NA,1.1,7.27,0.55,-0.51,NA,NA,252,NA,18.7,NA,NA,NA,NA,NA,NA
23,"*CC(F)CC(F)*",8.2,3.09,0.71,2.66,1.64,-5.18,NA,1.3,7.57,0.84,0.09,NA,503.2,295,NA,15.9,NA,NA,43.02,NA,59.5,34.4
25,"*CC(F)(F)CC(F)(F)*",8.09,3.11,0.77,2.6,1.61,-5.2,NA,1.69,8.11,1.08,0.12,NA,483.2,249,NA,17.42,NA,NA,62.02,2400,83,38.2
26,"*CC(C)CC(C)CC(C)CC(C)*",7.42,2.8,0.04,2.59,1.65,-5.14,NA,0.87,6.78,0.43,0.13,NA,460.7,283,NA,16.32,NA,NA,36.03,NA,89.5,48.8
27,"*C(C=C1)=CC=C1C(=O)OCCOC(=O)*",4.08,4.08,0.56,3.27,1.84,-6.16,NA,1.34,7.3,2.58,-0.74,NA,NA,331,NA,22.09,NA,NA,NA,NA,NA,NA
29,"*CC(C1=CC=CC=N1)CC(C2=CC=CC=N2)CC(C3=CC=CC=N3)*",4.81,3.38,0.26,2.93,1.7,-5.99,NA,1.1,6.03,1.37,-0.41,NA,488,383,NA,20.22,NA,NA,98.08,NA,NA,NA
31,"*CC(=O)NCC(=O)N*",5.26,4.07,1,3.01,1.71,-5.9,NA,1.36,7.08,1.19,-0.28,NA,NA,382,NA,28.45,NA,NA,NA,NA,NA,NA
32,"*NC(=O)C(=C1)C=CC=C1NC(=O)C(=C2)C=CC=C2*",3.07,4.83,0.58,3.85,1.99,-6.39,NA,1.37,6.12,2.29,-0.5,NA,NA,553,NA,25.99,NA,NA,NA,NA,NA,NA
33,"*C(=CC=C1)N=C1C(=CC=C2)N=C2*",2.71,3.98,0.37,3.98,1.92,-6.6,NA,1.24,6.03,2.21,-0.4,NA,NA,401,NA,23.97,NA,NA,NA,NA,NA,NA
34,"*C(=NC1=C2)OC1=CC(O3)=C2N=C3C(C=C4)=CC=C4*",2.53,5.55,0.26,5.42,2.27,-6.82,NA,1.42,5.66,3.01,-0.53,NA,NA,455,NA,25.02,NA,NA,NA,NA,NA,NA
35,"*C(S1)=CC=C1*",0.95,7.82,NA,NA,2.81,-6.17,NA,1.45,4.59,2.91,0.07,NA,NA,404,NA,19.56,NA,NA,NA,NA,NA,NA
36,"*C(S1)=CC=C1C(S2)=CC=C2C(S3)=CC=C3C(=S)*",1.02,7.7,NA,NA,2.69,-6.13,NA,1.58,5.38,3.73,0.12,NA,NA,415,NA,19.21,NA,NA,NA,NA,NA,NA
37,"*C(S1)=CC=C1C(S2)=CC=C2C(S3)=CC=C3O*",1.94,6.32,0.43,5.17,2.36,-6.13,NA,1.47,5,2.29,0.08,NA,NA,425,NA,19.81,NA,NA,NA,NA,NA,NA
38,"*C(S1)=CC=C1C(S2)=CC=C2OC(=S)*",1.81,6.51,0.9,4.98,2.33,-6.07,NA,1.62,5.83,3.24,0.16,NA,NA,434,NA,19.81,NA,NA,NA,NA,NA,NA
39,"*C(S1)=CC=C1C(=S)C(S2)=CC=C2O*",2.25,5.46,0.66,4.23,2.16,-6.04,NA,1.62,6.02,3.28,0.15,NA,NA,429,NA,19.55,NA,NA,NA,NA,NA,NA
40,"*C(S1)=CC=C1C(=S)OC(=S)*",1.9,6.2,0.95,5.28,2.29,-5.96,NA,1.72,6.29,4.02,0.29,NA,NA,386,NA,20.14,NA,NA,NA,NA,NA,NA
41,"*C(S1)=CC=C1OC(S2)=CC=C2O*",3.95,3.93,0.42,3.49,1.85,-6.03,NA,1.49,5.3,1.26,0.1,NA,NA,384,NA,20.25,NA,NA,NA,NA,NA,NA
42,"*C(S1)=CC=C1OC(=S)O*",3.09,4.4,0.7,3.79,1.89,-5.94,NA,1.69,6.1,2.36,0.26,NA,NA,416,NA,19.69,NA,NA,NA,NA,NA,NA
43,"*C(C=C1)=CC=C1C(S2)=CC=C2C(S3)=CC=C3C(S4)=CC=C4*",1.32,6.85,0.17,8.67,2.64,-6.24,NA,1.33,4.73,2.74,-0.02,NA,NA,436,NA,20.24,NA,NA,NA,NA,NA,NA
44,"*C(C=C1)=CC=C1C(S2)=CC=C2C(S3)=CC=C3O*",2.15,5.43,0.46,4.71,2.2,-6.22,NA,1.33,5.17,2.11,-0.02,NA,NA,424,NA,20.62,NA,NA,NA,NA,NA,NA
45,"*C(C=C1)=CC=C1C(S2)=CC=C2C(C=C3)=CC=C3C(S4)=CC=C4*",1.73,5.92,0.12,4.13,2.43,-6.29,NA,1.23,4.96,2.55,-0.09,NA,NA,452,NA,20.81,NA,NA,NA,NA,NA,NA
46,"*C(C=C1)=CC=C1C(S2)=CC=C2C(C=C3)=CC=C3C(=S)*",1.73,5.86,0.49,5.38,2.37,-6.27,NA,1.3,5.61,3.21,-0.08,NA,NA,448,NA,21.01,NA,NA,NA,NA,NA,NA
47,"*C(C=C1)=CC=C1C(S2)=CC=C2C(C=C3)=CC=C3O*",2.32,4.7,0.38,4.52,2.06,-6.3,NA,1.22,5.38,1.91,-0.1,NA,NA,408,NA,21.14,NA,NA,NA,NA,NA,NA
48,"*C(C=C1)=CC=C1C(S2)=CC=C2C(=S)C(S3)=CC=C3*",1.32,6.81,0.71,8.38,2.57,-6.21,NA,1.43,5.54,3.5,0.01,NA,NA,447,NA,20.22,NA,NA,NA,NA,NA,NA
49,"*C(C=C1)=CC=C1C(S2)=CC=C2OC(S3)=CC=C3*",2.4,5.43,0.44,4.78,2.22,-6.21,NA,1.32,5.13,2.13,-0.02,NA,NA,425,NA,20.62,NA,NA,NA,NA,NA,NA
50,"*C(C=C1)=CC=C1C(S2)=CC=C2OC(=S)*",2.09,5.63,0.84,4.82,2.22,-6.18,NA,1.44,5.86,3.04,0.02,NA,NA,434,NA,20.66,NA,NA,NA,NA,NA,NA
51,"*C(C=C1)=CC=C1C(C=C2)=CC=C2C(S3)=CC=C3C(S4)=CC=C4*",1.72,5.92,0.13,7,2.43,-6.29,NA,1.23,4.96,2.55,-0.09,NA,NA,452,NA,20.81,NA,NA,NA,NA,NA,NA
52,"*C(C=C1)=CC=C1C(C=C2)=CC=C2C(S3)=CC=C3C(=S)*",1.71,5.89,0.39,6.26,2.38,-6.27,NA,1.3,5.6,3.22,-0.08,NA,NA,447,NA,21.01,NA,NA,NA,NA,NA,NA
53,"*C(C=C1)=CC=C1C(C=C2)=CC=C2C(S3)=CC=C3O*",2.69,4.7,0.37,4.64,2.07,-6.29,NA,1.22,5.27,1.93,-0.11,NA,NA,435,NA,21.18,NA,NA,NA,NA,NA,NA
54,"*C(C=C1)=CC=C1C(C=C2)=CC=C2C(C=C3)=CC=C3C(S4)=CC=C4*",2.11,5.15,0.11,5.28,2.25,-6.34,NA,1.17,5.16,2.35,-0.15,NA,NA,453,NA,21.19,NA,NA,NA,NA,NA,NA
55,"*C(C=C1)=CC=C1*",2.47,4.55,0.08,4.4,2.12,-6.37,NA,1.12,5.31,2.16,-0.21,NA,NA,445,NA,21.41,NA,NA,72.06,NA,84.5,68.6
56,"*C(C=C1)=CC=C1C(C=C2)=CC=C2C(C=C3)=CC=C3C(=S)*",2.1,5.1,0.25,4.32,2.2,-6.32,NA,1.2,5.58,2.92,-0.15,NA,NA,434,NA,21.6,NA,NA,NA,NA,NA,NA
57,"*C(C=C1)=CC=C1C(C=C2)=CC=C2C(C=C3)=CC=C3O*",2.97,4.16,0.25,3.62,1.98,-6.35,NA,1.16,5.44,1.73,-0.18,NA,NA,439,NA,21.42,NA,NA,NA,NA,NA,NA
58,"*C(C=C1)=CC=C1C(C=C2)=CC=C2C(=S)O*",2.37,4.82,0.39,4.18,2.06,-6.28,NA,1.28,5.84,2.72,-0.1,NA,NA,426,NA,21.72,NA,NA,NA,NA,NA,NA
59,"*C(C=C1)=CC=C1C(=S)C(S2)=CC=C2C(S3)=CC=C3*",1.33,6.76,0.69,7.71,2.55,-6.21,NA,1.43,5.57,3.5,0.01,NA,NA,445,NA,20.22,NA,NA,NA,NA,NA,NA
60,"*C(C=C1)=CC=C1C(=S)C(S2)=CC=C2C(=S)*",1.32,6.19,0.55,6.23,2.33,-6.15,NA,1.56,5.85,4,0.05,NA,NA,429,NA,19.59,NA,NA,NA,NA,NA,NA
61,"*C(C=C1)=CC=C1C(=S)C(S2)=CC=C2O*",2.36,4.94,0.53,4.02,2.07,-6.17,NA,1.43,6.01,3.04,0.01,NA,NA,431,NA,20.73,NA,NA,NA,NA,NA,NA
62,"*C(C=C1)=CC=C1C(=S)C(C=C2)=CC=C2C(=S)*",1.59,5.49,0.21,3.59,2.19,-6.22,NA,1.39,5.62,3.69,-0.06,NA,NA,399,NA,20.73,NA,NA,NA,NA,NA,NA
63,"*C(C=C1)=CC=C1C(=S)C(C=C2)=CC=C2O*",2.54,4.48,0.6,4.35,2,-6.27,NA,1.28,5.97,2.69,-0.1,NA,NA,401,NA,21.61,NA,NA,NA,NA,NA,NA
64,"*C(C=C1)=CC=C1C(=S)OC(=S)*",2.08,5.58,0.86,4.66,2.16,-6.12,NA,1.61,6.53,3.95,0.07,NA,NA,427,NA,20.12,NA,NA,NA,NA,NA,NA
65,"*C(C=C1)=CC=C1OC(S2)=CC=C2O*",4.01,3.81,0.39,3.43,1.85,-6.18,NA,1.33,5.73,1.15,-0.03,NA,NA,390,NA,21.07,NA,NA,NA,NA,NA,NA
67,"*C(C=C1)=CC=C1OC(=S)C(S2)=CC=C2*",1.97,5.63,0.6,4.9,2.19,-6.2,NA,1.44,5.88,3,0.01,NA,NA,415,NA,21.23,NA,NA,NA,NA,NA,NA
68,"*C(C=C1)=CC=C1OC(=S)O*",3.39,4.06,0.57,3.53,1.85,-6.17,NA,1.45,6.47,2.15,0.01,NA,NA,418,NA,21.18,NA,NA,NA,NA,NA,NA
69,"*CC(S1)=CC=C1C(S2)=CC=C2C(S3)=CC=C3*",2.15,5.63,0.15,4.23,2.23,-6.04,NA,1.39,5.09,2.28,0.04,NA,NA,417,NA,19.49,NA,NA,NA,NA,NA,NA
70,"*CC(S1)=CC=C1C(S2)=CC=C2C(=S)*",1.9,5.77,0.52,4.82,2.23,-5.94,NA,1.54,5.69,3.12,0.08,NA,NA,412,NA,19.13,NA,NA,NA,NA,NA,NA
71,"*CC(S1)=CC=C1C(S2)=CC=C2O*",2.82,4.88,0.37,3.82,2.01,-5.96,NA,1.39,5.33,1.79,0.04,NA,NA,418,NA,19.95,NA,NA,NA,NA,NA,NA
72,"*CC(S1)=CC=C1C(C=C2)=CC=C2C(S3)=CC=C3*",2.4,4.94,0.12,3.79,2.12,-6.12,NA,1.25,5.23,2.1,-0.05,NA,NA,450,NA,20.27,NA,NA,NA,NA,NA,NA
73,"*CC(S1)=CC=C1C(C=C2)=CC=C2C(=S)*",2.12,5.06,0.4,4.4,2.12,-6.06,NA,1.35,5.7,2.9,-0.02,NA,NA,443,NA,20.23,NA,NA,NA,NA,NA,NA
74,"*CC(S1)=CC=C1C(C=C2)=CC=C2O*",3.02,4.26,0.3,3.75,1.92,-6.09,NA,1.23,5.45,1.62,-0.08,NA,NA,419,NA,20.73,NA,NA,NA,NA,NA,NA
75,"*CC(S1)=CC=C1CC(S2)=CC=C2*",3.85,3.27,0.27,3.38,1.82,-5.84,NA,1.29,5.85,1.44,-0.01,NA,NA,388,NA,19.01,NA,NA,NA,NA,NA,NA
76,"*CC(S1)=CC=C1CC(=S)*",3.03,3.48,0.17,3.41,1.84,-5.65,NA,1.47,5.94,2.36,0.04,NA,NA,359,NA,18.88,NA,NA,NA,NA,NA,NA
77,"*CC(S1)=CC=C1CO*",4.01,3.44,0.54,3.46,1.79,-5.67,NA,1.25,6.11,1.31,-0.03,NA,NA,316,NA,19.86,NA,NA,NA,NA,NA,NA
78,"*CC(S1)=CC=C1C(=O)C(S2)=CC=C2*",2.86,4.49,0.61,4.09,1.96,-6.09,NA,1.44,6.35,2.65,0.03,NA,NA,425,NA,21.58,NA,NA,NA,NA,NA,NA
79,"*CC(S1)=CC=C1C(=O)C(=S)*",2.04,5.04,0.47,3.87,2.07,-5.99,NA,1.63,6.48,3.54,0.09,NA,NA,412,NA,20.92,NA,NA,NA,NA,NA,NA
80,"*CC(S1)=CC=C1C(=O)O*",3.8,4.29,0.72,3.45,1.87,-6.07,NA,1.46,6.8,2.48,0.03,NA,NA,367,NA,20.78,NA,NA,NA,NA,NA,NA
81,"*CC(S1)=CC=C1C(=S)C(S2)=CC=C2*",2.44,4.87,0.34,4.03,2.08,-5.94,NA,1.54,6,3.01,0.09,NA,NA,421,NA,19.17,NA,NA,NA,NA,NA,NA
82,"*CC(S1)=CC=C1C(=S)O*",2.7,4.7,0.62,4.09,2.01,-5.81,NA,1.59,6.39,2.92,0.12,NA,NA,416,NA,20.6,NA,NA,NA,NA,NA,NA
83,"*CC(S1)=CC=C1NC(S2)=CC=C2*",3.3,4.46,0.3,3.52,1.96,-5.9,NA,1.5,5.08,1.42,0.09,NA,NA,434,NA,18.6,NA,NA,NA,NA,NA,NA
84,"*CC(S1)=CC=C1NC(=S)*",2.72,4.69,0.5,3.93,2,-5.76,NA,1.63,5.53,2.21,0.18,NA,NA,419,NA,18.89,NA,NA,NA,NA,NA,NA
85,"*CC(S1)=CC=C1NO*",3.83,4.17,0.51,3.54,1.88,-5.67,NA,1.43,5.14,0.97,0.12,NA,NA,330,NA,20,NA,NA,NA,NA,NA,NA
86,"*CC(S1)=CC=C1OC(S2)=CC=C2*",3.97,3.54,0.25,3.38,1.83,-5.92,NA,1.39,5.68,1.39,0.04,NA,NA,415,NA,19.66,NA,NA,NA,NA,NA,NA
87,"*CC(S1)=CC=C1OC(=S)*",3.36,3.83,0.46,3.79,1.85,-5.78,NA,1.59,6.02,2.32,0.14,NA,NA,418,NA,19.38,NA,NA,NA,NA,NA,NA
88,"*CC(C=C1)=CC=C1C(S2)=CC=C2C(S3)=CC=C3*",2.48,4.92,0.11,3.91,2.11,-6.13,NA,1.25,5.24,2.13,-0.06,NA,NA,444,NA,20.22,NA,NA,NA,NA,NA,NA
89,"*CC(C=C1)=CC=C1C(S2)=CC=C2C(C=C3)=CC=C3*",2.84,4.35,0.1,3.89,2,-6.2,NA,1.16,5.41,1.95,-0.14,NA,NA,449,NA,20.68,NA,NA,NA,NA,NA,NA
90,"*CC(C=C1)=CC=C1C(S2)=CC=C2C(=S)*",2.17,5.08,0.28,4.33,2.12,-6.07,NA,1.35,5.68,2.94,-0.04,NA,NA,433,NA,20.18,NA,NA,NA,NA,NA,NA
91,"*CC(C=C1)=CC=C1C(C=C2)=CC=C2C(S3)=CC=C3*",2.78,4.36,0.15,4.07,2.01,-6.2,NA,1.16,5.41,1.93,-0.13,NA,NA,457,NA,20.75,NA,NA,NA,NA,NA,NA
92,"*CC(C=C1)=CC=C1C(C=C2)=CC=C2C(C=C3)=CC=C3*",3.13,3.93,0.09,3.58,1.94,-6.26,NA,1.1,5.51,1.75,-0.2,NA,NA,440,NA,20.98,NA,NA,NA,NA,NA,NA
93,"*CC(C=C1)=CC=C1C(C=C2)=CC=C2C(=S)*",2.5,4.44,0.25,4.2,2.01,-6.15,NA,1.2,5.61,2.64,-0.14,NA,NA,435,NA,21.04,NA,NA,NA,NA,NA,NA
95,"*CC(C=C1)=CC=C1CC(S2)=CC=C2*",4,3.32,0.1,3.3,1.81,-5.98,NA,1.14,5.96,1.34,-0.12,NA,NA,401,NA,19.48,NA,NA,NA,NA,NA,NA
96,"*CC(C=C1)=CC=C1CC(C=C2)=CC=C2*",4.17,3.35,0.09,3.31,1.8,-6.08,NA,1.06,5.93,1.19,-0.26,NA,NA,395,NA,19.68,NA,NA,NA,NA,NA,NA
97,"*CC(C=C1)=CC=C1CC(=S)*",3.23,3.43,0.22,3.46,1.84,-5.85,NA,1.22,5.91,2.26,-0.09,NA,NA,345,NA,19.78,NA,NA,NA,NA,NA,NA
98,"*CC(C=C1)=CC=C1CO*",4.43,3.44,0.31,3.16,1.77,-5.88,NA,1.11,6.51,1.24,-0.2,NA,NA,298,NA,20.05,NA,NA,NA,NA,NA,NA
99,"*CC(C=C1)=CC=C1C(=O)C(S2)=CC=C2*",3.16,4.17,0.46,3.61,1.92,-6.2,NA,1.28,6.47,2.42,-0.09,NA,NA,426,NA,22.34,NA,NA,NA,NA,NA,NA
100,"*CC(C=C1)=CC=C1C(=O)C(C=C2)=CC=C2*",3.39,3.91,0.35,3.62,1.88,-6.28,NA,1.17,6.28,2.09,-0.19,NA,NA,400,NA,21.96,NA,NA,NA,NA,NA,NA
101,"*CC(C=C1)=CC=C1C(=O)C(=S)*",2.42,4.51,0.43,3.78,1.97,-6.14,NA,1.39,6.36,3.39,-0.08,NA,NA,366,NA,21.95,NA,NA,NA,NA,NA,NA
102,"*CC(C=C1)=CC=C1C(=O)O*",4.01,3.89,0.64,3.4,1.83,-6.22,NA,1.27,7.15,2.24,-0.13,NA,NA,352,NA,21.6,NA,NA,NA,NA,NA,NA
103,"*CC(C=C1)=CC=C1C(=S)C2=CC=C(S2)*",2.58,4.49,0.3,3.87,2.03,-6.06,NA,1.35,5.91,2.81,-0.03,NA,NA,432,NA,20.07,NA,NA,NA,NA,NA,NA
104,"*CC(C=C1)=CC=C1C(=S)C(C=C2)=CC=C2*",2.84,4.16,0.21,3.87,1.97,-6.15,NA,1.2,5.72,2.52,-0.13,NA,NA,402,NA,20.75,NA,NA,NA,NA,NA,NA
105,"*CC(C=C1)=CC=C1C(=S)O*",3.11,4.2,0.37,3.58,1.95,-6,NA,1.33,6.46,2.72,-0.04,NA,NA,395,NA,21.25,NA,NA,NA,NA,NA,NA
106,"*CC(C=C1)=CC=C1NC2=CC=C(S2)*",3.45,4.23,0.43,3.59,1.93,-6.04,NA,1.32,5.21,1.29,-0.03,NA,NA,450,NA,19.1,NA,NA,NA,NA,NA,NA
107,"*CC(C=C1)=CC=C1NC(C=C2)=CC=C2*",3.6,4.03,0.37,3.56,1.88,-6.15,NA,1.2,5.32,1.13,-0.13,NA,NA,445,NA,19.44,NA,NA,NA,NA,NA,NA
108,"*CC(C=C1)=CC=C1NC(=S)*",2.98,4.35,0.44,3.67,1.95,-5.96,NA,1.38,5.62,2.07,0.01,NA,NA,409,NA,19.71,NA,NA,NA,NA,NA,NA
109,"*CC(C=C1)=CC=C1NO*",4,3.94,NA,NA,1.83,-5.9,NA,1.23,5.72,0.92,-0.05,NA,NA,295,NA,20.37,NA,NA,NA,NA,NA,NA
110,"*CC(C=C1)=CC=C1OC2=CC=C(S2)*",4.08,3.54,0.25,3.34,1.82,-6.07,NA,1.23,5.75,1.28,-0.08,NA,NA,423,NA,20.3,NA,NA,NA,NA,NA,NA
111,"*CC(C=C1)=CC=C1OC(C=C2)=CC=C2*",4.19,3.51,0.24,3.25,1.82,-6.18,NA,1.14,5.83,1.12,-0.17,NA,NA,418,NA,20.51,NA,NA,NA,NA,NA,NA
112,"*CC(C=C1)=CC=C1OC(=S)*",3.52,3.67,0.32,3.34,1.84,-6,NA,1.33,6.2,2.19,-0.05,NA,NA,386,NA,20.72,NA,NA,NA,NA,NA,NA
113,"*CCC1=CC=C(S1)C2=CC=C(S2)*",2.67,4.39,0.12,3.71,1.93,-5.85,NA,1.29,5.27,1.81,-0.01,NA,NA,385,NA,19.44,NA,NA,NA,NA,NA,NA
114,"*CCC1=CC=C(S1)C(=S)*",2.36,4.26,0.37,4.02,1.97,-5.67,NA,1.47,5.87,2.92,0.04,NA,NA,384,NA,19.05,NA,NA,NA,NA,NA,NA
115,"*CCC1=CC=C(S1)O*",4.1,3.42,0.39,3.24,1.79,-5.67,NA,1.25,5.48,1.06,-0.02,NA,NA,353,NA,20.84,NA,NA,NA,NA,NA,NA
116,"*CCC(C=C1)=CC=C1C2=CC=C(S2)*",3.03,3.94,0.1,3.65,1.87,-5.98,NA,1.14,5.44,1.67,-0.11,NA,NA,388,NA,20.06,NA,NA,NA,NA,NA,NA
117,"*CCC(C=C1)=CC=C1C(C=C2)=CC=C2*",3.43,3.61,0.08,3.5,1.84,-6.08,NA,1.06,5.57,1.5,-0.19,NA,NA,410,NA,20.38,NA,NA,NA,NA,NA,NA
118,"*CCC(C=C1)=CC=C1C(=S)*",2.68,3.92,0.23,3.68,1.92,-5.86,NA,1.22,5.59,2.72,-0.1,NA,NA,361,NA,20.07,NA,NA,NA,NA,NA,NA
119,"*CCC(C=C1)=CC=C1O*",4.28,3.41,0.27,3.19,1.78,-5.89,NA,1.11,5.69,1.05,-0.16,NA,NA,339,NA,20.88,NA,NA,NA,NA,NA,NA
120,"*CCCC1=CC=C(S1)*",3.95,3.17,0.12,3.08,1.77,-5.58,NA,1.13,5.82,1.18,-0.07,NA,NA,299,NA,18.65,NA,NA,NA,NA,NA,NA
121,"*CCCC(C=C1)=CC=C1*",4.27,3.23,0.08,3.06,1.75,-5.78,NA,1,5.85,1.13,-0.2,NA,NA,310,NA,18.88,NA,NA,NA,NA,NA,NA
122,"*CCCC*",7.81,2.89,0.02,2.7,1.65,-5.15,NA,0.87,7.34,0.44,0.1,NA,414.6,232,NA,16.91,NA,NA,24.02,1150,63,32.9
123,"*CCCC(=O)*",5.43,3.25,0.53,2.74,1.69,-5.53,NA,1.13,6.87,1.34,-0.15,NA,NA,272,NA,21.14,NA,NA,NA,NA,NA,NA
124,"*CCCC(=S)*",3.13,3.39,0.15,3.13,1.83,-5.22,NA,1.31,5.82,2.32,-0.04,NA,NA,289,NA,18.87,NA,NA,NA,NA,NA,NA
125,"*CCCN*",6.25,3.13,0.22,2.81,1.65,-5.18,NA,0.96,5.8,0.45,-0.03,NA,NA,243,NA,18.45,NA,NA,NA,NA,NA,NA
126,"*CCCO*",7.2,3.19,0.32,2.71,1.66,-5.19,NA,1.03,6.69,0.37,0.21,NA,NA,201,NA,18.87,NA,NA,52.03,NA,119,54.9
127,"*CCC(=O)C1=CC=C(S1)*",3.29,3.92,0.6,3.52,1.85,-5.89,NA,1.33,6.54,2.38,-0.05,NA,NA,363,NA,21.4,NA,NA,NA,NA,NA,NA
128,"*CCC(=O)C(C=C1)=CC=C1*",3.63,3.68,0.48,3.33,1.82,-6.05,NA,1.16,6.58,2.15,-0.18,NA,NA,353,NA,21.73,NA,NA,NA,NA,NA,NA
129,"*CCC(=O)C(=S)*",2.22,4.41,0.91,3.85,1.94,-5.63,NA,1.58,6.26,3.31,0.02,NA,NA,345,NA,20.75,NA,NA,NA,NA,NA,NA
130,"*CCC(=O)O*",6.46,3.47,0.62,2.77,1.7,-5.73,NA,1.32,7.79,1.04,-0.08,NA,NA,271,NA,20.27,NA,NA,NA,NA,NA,NA
131,"*CCC(=S)O*",3.61,3.73,0.4,3.32,1.86,-5.33,NA,1.49,6.07,2.08,0.07,NA,NA,340,NA,20.68,NA,NA,NA,NA,NA,NA
132,"*CCNC1=CC=C(S1)*",3.61,3.83,0.45,3.31,1.84,-5.65,NA,1.3,4.85,0.93,0.06,NA,NA,391,NA,19.8,NA,NA,NA,NA,NA,NA
133,"*CCNC(C=C1)=CC=C1*",3.82,3.69,0.37,3.17,1.8,-5.85,NA,1.12,5.06,0.94,-0.09,NA,NA,389,NA,19.98,NA,NA,NA,NA,NA,NA
134,"*CCNC(=S)*",3.54,4.13,0.77,3.47,1.85,-5.33,NA,1.4,5.47,1.93,0.14,NA,NA,337,NA,20.29,NA,NA,NA,NA,NA,NA
135,"*CCON*",6.31,3.44,0.56,2.9,1.66,-5.13,NA,1.15,5.51,0.41,-0.19,NA,NA,210,NA,20.39,NA,NA,NA,NA,NA,NA
136,"*CC(=O)C1=CC=C(S1)C2=CC=C(S2)*",2.36,5.22,0.61,4.28,2.07,-6.11,NA,1.44,5.74,2.72,0.02,NA,NA,419,NA,21.17,NA,NA,NA,NA,NA,NA
137,"*CC(=O)C1=CC=C(S1)C(C=C2)=CC=C2*",2.71,4.54,0.51,4.07,1.98,-6.21,NA,1.28,6.02,2.5,-0.1,NA,NA,419,NA,22.04,NA,NA,NA,NA,NA,NA
138,"*CC(=O)C1=CC=C(S1)C(=O)*",2.91,4.81,0.79,3.7,1.94,-6.22,NA,1.51,7.16,3.22,-0.01,NA,NA,367,NA,23.09,NA,NA,NA,NA,NA,NA
139,"*CC(=O)C1=CC=C(S1)C(=S)*",2.17,5.25,0.51,4.27,2.11,-6,NA,1.63,6.28,3.66,0.08,NA,NA,423,NA,20.27,NA,NA,NA,NA,NA,NA
140,"*CC(=O)C1=CC=C(S1)O*",3.02,4.34,0.78,3.65,1.89,-6.03,NA,1.46,6.47,2.45,0.02,NA,NA,394,NA,24.44,NA,NA,NA,NA,NA,NA
141,"*CC(=O)C(C=C1)=CC=C1C2=CC=C(S2)*",2.66,4.52,0.51,4.21,1.98,-6.21,NA,1.28,6.05,2.47,-0.09,NA,NA,421,NA,22.11,NA,NA,NA,NA,NA,NA
142,"*CC(=O)C(C=C1)=CC=C1C(C=C2)=CC=C2*",3.03,4.01,0.34,3.63,1.91,-6.29,NA,1.17,6.08,2.21,-0.18,NA,NA,424,NA,22.37,NA,NA,NA,NA,NA,NA
143,"*CC(=O)C(C=C1)=CC=C1C(=O)*",3.41,4.23,0.66,3.53,1.89,-6.34,NA,1.32,7.27,2.93,-0.16,NA,NA,328,NA,24.47,NA,NA,NA,NA,NA,NA
144,"*CC(=O)C(C=C1)=CC=C1C(=S)*",2.41,4.63,0.59,4.12,2.01,-6.14,NA,1.39,6.14,3.47,0.86,NA,NA,393,NA,22.03,NA,NA,NA,NA,NA,NA
145,"*CC(=O)C(C=C1)=CC=C1O*",3.42,3.95,0.61,3.19,1.85,-6.19,NA,1.27,6.51,2.28,-0.14,NA,NA,389,NA,24.18,NA,NA,NA,NA,NA,NA
146,"*CC(=O)CC1=CC=C(S1)*",3.54,3.36,0.36,3.24,1.79,-5.86,NA,1.33,6.02,1.72,-0.04,NA,NA,323,NA,21.13,NA,NA,NA,NA,NA,NA
147,"*CC(=O)CC(C=C1)=CC=C1*",3.79,3.38,0.54,3.11,1.78,-6.03,NA,1.16,6.46,1.62,-0.18,NA,NA,314,NA,21.37,NA,NA,NA,NA,NA,NA
148,"*CC(=O)CC(=O)*",4.38,3.67,0.7,3.09,1.75,-5.93,NA,1.4,5.89,2.01,-0.19,NA,NA,289,NA,23.95,NA,NA,NA,NA,NA,NA
149,"*CC(=O)CC(=S)*",3.08,3.76,0.52,3.3,1.83,-5.61,NA,1.58,5.79,2.99,-0.03,NA,NA,327,NA,20.52,NA,NA,NA,NA,NA,NA
150,"*CC(=O)CO*",4.94,3.67,0.83,2.86,1.71,-5.64,NA,1.32,7.01,1.5,-0.11,NA,NA,264,NA,23.67,NA,NA,NA,NA,NA,NA
151,"*CC(=O)C(=S)C1=CC=C(S1)*",2.04,5.14,0.63,4.21,2.1,-5.99,NA,1.63,6.46,3.62,0.09,NA,NA,407,NA,20.55,NA,NA,NA,NA,NA,NA
152,"*CC(=O)C(=S)C(C=C1)=CC=C1*",2.32,4.57,0.5,4.12,2,-6.14,NA,1.39,6.5,3.4,-0.08,NA,NA,353,NA,22.09,NA,NA,NA,NA,NA,NA
153,"*CC(=O)C(=S)C(=O)*",1.59,5.59,1.53,4.8,2.13,-6.08,NA,1.72,6.73,4.39,0.1,NA,NA,375,NA,20.68,NA,NA,NA,NA,NA,NA
154,"*CC(=O)C(=S)O*",2.18,4.99,0.87,3.93,1.99,-5.81,NA,1.71,6.69,3.2,0.16,NA,NA,367,NA,21.34,NA,NA,NA,NA,NA,NA
155,"*CC(=O)NC1=CC=C(S1)*",3.65,4.3,0.59,3.53,1.88,-6.01,NA,1.5,5.72,1.51,0.09,NA,NA,407,NA,25.11,NA,NA,NA,NA,NA,NA
156,"*CC(=O)NC(C=C1)=CC=C1*",3.94,4.03,0.68,3.35,1.85,-6.17,NA,1.29,5.95,1.42,-0.07,NA,NA,436,NA,25.57,NA,NA,NA,NA,NA,NA
157,"*CC(=O)NC(=O)*",5.02,4.39,1.21,3.19,1.75,-6.2,NA,1.5,6.04,1.56,0.01,NA,NA,367,NA,28.64,NA,NA,NA,NA,NA,NA
158,"*CC(=O)NC(=S)*",3.04,4.91,0.98,3.71,1.91,-5.83,NA,1.66,5.82,2.77,0.2,NA,NA,383,NA,24.07,NA,NA,NA,NA,NA,NA
159,"*CC(=O)OC1=CC=C(S1)*",4.25,3.62,0.51,3.4,1.79,-6.04,NA,1.46,6.31,1.69,0.04,NA,NA,342,NA,20.41,NA,NA,NA,NA,NA,NA
160,"*CC(=O)OC(C=C1)=CC=C1*",4.46,3.56,0.51,3.02,1.78,-6.22,NA,1.27,6.56,1.56,-0.12,NA,NA,322,NA,21.15,NA,NA,NA,NA,NA,NA
161,"*CC(=O)OC(=O)*",6.07,3.9,1.04,2.9,1.7,-6.31,NA,1.58,8.45,2.13,-0.01,NA,NA,344,NA,19.93,NA,NA,NA,NA,NA,NA
162,"*CC(=O)OC(=S)*",3.73,4.08,0.7,3.07,1.81,-5.87,NA,1.71,6.75,3.12,0.15,NA,NA,360,NA,19.67,NA,NA,NA,NA,NA,NA
163,"*CC(=S)C1=CC=C(S1)C(=S)*",1.63,5.65,0.4,6,2.28,-5.78,NA,1.7,4.83,3.89,0.19,NA,NA,381,NA,19.13,NA,NA,NA,NA,NA,NA
164,"*CC(=S)C1=CC=C(S1)O*",1.97,4.79,0.97,4.67,2.05,-5.79,NA,1.58,5.73,3.15,0.11,NA,NA,435,NA,20.28,NA,NA,NA,NA,NA,NA
165,"*CC(=S)C(C=C1)=CC=C1C(=S)*",1.57,5.06,NA,NA,2.14,-5.95,NA,1.51,4.9,3.86,0.02,NA,NA,419,NA,19.7,NA,NA,NA,NA,NA,NA
166,"*CC(=S)C(C=C1)=CC=C1N*",2.26,4.74,0.94,4.55,2.03,-5.96,NA,1.38,5.54,2.76,0,NA,NA,437,NA,20.63,NA,NA,NA,NA,NA,NA
167,"*CC(=S)C(C=C1)=CC=C1O*",2.52,4.29,0.5,3.95,1.96,-5.99,NA,1.33,5.92,2.91,-0.06,NA,NA,383,NA,21.93,NA,NA,NA,NA,NA,NA
168,"*CC(=S)CC(=S)*",2.22,4.15,0.21,3.74,1.95,-5.31,NA,1.7,2.98,3.53,0.01,NA,NA,334,NA,19.19,NA,NA,NA,NA,NA,NA
169,"*CC(=S)CO*",2.41,3.86,0.61,3.55,1.86,-5.27,NA,1.49,5.72,2.64,0.04,NA,NA,313,NA,20.15,NA,NA,NA,NA,NA,NA
170,"*CC(=S)C(=O)C(=S)*",0.81,5.81,0.79,4.82,2.2,-5.76,NA,1.68,3.5,4.65,0.23,NA,NA,345,NA,20.29,NA,NA,NA,NA,NA,NA
171,"*CC(=S)C(=O)O*",2.12,5.05,0.86,3.69,2.03,-5.85,NA,1.71,6.67,3.69,0.15,NA,NA,365,NA,19.77,NA,NA,NA,NA,NA,NA
172,"*CC(=S)NC(=S)*",1.88,5.33,1.53,4.2,2.08,-5.44,NA,1.72,2.58,3.49,0.26,NA,NA,353,NA,19.73,NA,NA,NA,NA,NA,NA
173,"*CC(=S)NO*",2.97,4.77,1.38,3.78,1.91,-5.26,NA,1.59,5.7,2.34,0.3,NA,NA,332,NA,21.35,NA,NA,NA,NA,NA,NA
174,"*CC(=S)OC(=S)*",2.69,4.63,0.55,3.81,1.97,-5.46,NA,1.7,3.05,3.62,0.11,NA,NA,362,NA,20.02,NA,NA,NA,NA,NA,NA
175,"*CNC1=CC=C(S1)C(C=C2)=CC=C2*",3.1,4.5,0.41,3.77,1.97,-6.05,NA,1.25,5.16,1.53,-0.03,NA,NA,434,NA,20.17,NA,NA,NA,NA,NA,NA
176,"*CNC1=CC=C(S1)C(=O)*",2.6,4.81,1.21,4.08,1.95,-5.99,NA,1.5,5.61,2.37,0.1,NA,NA,390,NA,21.65,NA,NA,NA,NA,NA,NA
177,"*CNC1=CC=C(S1)C(=S)*",2,5.29,1.12,5.07,2.12,-5.77,NA,1.63,5.42,3,0.18,NA,NA,416,NA,19.29,NA,NA,NA,NA,NA,NA
178,"*CNC1=CC=C(S1)N*",3.44,4.71,0.74,3.44,1.95,-5.73,NA,1.47,4.66,0.63,0.2,NA,NA,401,NA,19.84,NA,NA,NA,NA,NA,NA
179,"*CNC1=CC=C(S1)O*",3.85,4.25,0.77,3.42,1.89,-5.76,NA,1.43,5.2,0.77,0.14,NA,NA,404,NA,20.96,NA,NA,NA,NA,NA,NA
180,"*CNC(C=C1)=CC=C1C2=CC=C(S2)*",2.89,4.58,0.6,3.82,1.99,-6.06,NA,1.26,5.06,1.49,-0.03,NA,NA,449,NA,20.1,NA,NA,NA,NA,NA,NA
182,"*CNC(C=C1)=CC=C1N*",3.6,4.32,0.73,3.47,1.89,-5.94,NA,1.26,4.73,0.64,0.02,NA,NA,443,NA,20.18,NA,NA,NA,NA,NA,NA
183,"*CNC(C=C1)=CC=C1O*",4.17,3.97,0.75,3.39,1.84,-5.99,NA,1.23,5.22,0.77,-0.05,NA,NA,411,NA,21.31,NA,NA,NA,NA,NA,NA
184,"*CNCC1=CC=C(S1)*",4.24,3.39,0.36,3.17,1.78,-5.63,NA,1.19,5.79,1.05,0.06,NA,NA,365,NA,19.45,NA,NA,NA,NA,NA,NA
185,"*CNCC(C=C1)=CC=C1*",4.47,3.38,0.22,3.15,1.76,-5.84,NA,1.06,6.06,1.01,-0.12,NA,NA,365,NA,19.61,NA,NA,NA,NA,NA,NA
186,"*CNCC(=O)*",4.1,3.59,0.54,2.96,1.7,-5.6,NA,1.23,6.42,1.61,0.02,NA,NA,277,NA,23.32,NA,NA,NA,NA,NA,NA
187,"*CNCC(=S)*",2.98,3.83,0.28,3.57,1.84,-5.27,NA,1.4,6,2.64,0.15,NA,NA,313,NA,20.09,NA,NA,NA,NA,NA,NA
188,"*CNCN*",6.07,3.47,0.32,2.98,1.66,-5.22,NA,1.06,5.89,0.78,0.14,NA,NA,261,NA,19.84,NA,NA,NA,NA,NA,NA
189,"*CNCO*",6.87,3.55,0.74,2.79,1.66,-5.26,NA,1.15,6.44,0.76,-0.26,NA,NA,219,NA,20.47,NA,NA,NA,NA,NA,NA
190,"*CNC(=O)C1=CC=C(S1)*",3.66,4.45,0.67,3.44,1.88,-6.02,NA,1.4,6.45,2.15,0.07,NA,NA,386,NA,25.91,NA,NA,NA,NA,NA,NA
191,"*CNC(=O)C(C=C1)=CC=C1*",3.95,3.99,0.66,3.3,1.83,-6.16,NA,1.22,6.71,1.91,-0.08,NA,NA,460,NA,25.9,NA,NA,NA,NA,NA,NA
192,"*CNC(=O)C(=S)*",2.23,5.39,1.24,3.99,2.02,-5.8,NA,1.66,6.78,3.69,0.26,NA,NA,372,NA,22.72,NA,NA,NA,NA,NA,NA
193,"*CNC(=S)C1=CC=C(S1)*",2.69,4.96,0.68,3.87,2.03,-5.79,NA,1.53,5.82,2.68,0.17,NA,NA,414,NA,19.81,NA,NA,NA,NA,NA,NA
194,"*CNC(=S)C(C=C1)=CC=C1*",3.09,4.38,0.41,3.58,1.95,-5.96,NA,1.28,5.76,2.45,0.01,NA,NA,385,NA,20.88,NA,NA,NA,NA,NA,NA
195,"*CNC(=S)C(=O)*",2.05,5.52,1.25,4.09,2.02,-5.78,NA,1.66,6.47,3.48,0.26,NA,NA,384,NA,21.39,NA,NA,NA,NA,NA,NA
196,"*CNC(=S)N*",3.73,5.17,2.32,3.27,1.88,-5.47,NA,1.51,5.8,1.76,0.35,NA,NA,405,NA,21.28,NA,NA,NA,NA,NA,NA
197,"*CNC(=S)O*",4.04,4.81,1.08,3.49,1.9,-5.48,NA,1.6,6.36,1.9,0.3,NA,NA,395,NA,21.9,NA,NA,NA,NA,NA,NA
198,"*CNOC1=CC=C(S1)*",4.06,3.67,0.38,3.44,1.81,-5.65,NA,1.33,5.65,1.05,0.13,NA,NA,348,NA,21.44,NA,NA,NA,NA,NA,NA
199,"*CNOC(C=C1)=CC=C1*",4.35,3.57,0.3,3.35,1.79,-5.89,NA,1.18,5.95,1.01,-0.05,NA,NA,330,NA,20.68,NA,NA,NA,NA,NA,NA
200,"*CNOC(=S)*",3.35,4.29,0.41,3.47,1.88,-5.26,NA,1.59,6.61,2.45,0.32,NA,NA,360,NA,21.95,NA,NA,NA,NA,NA,NA
201,"*CNON*",5.25,3.83,0.57,3.05,1.67,-5.02,NA,1.28,6.28,0.82,0.31,NA,NA,270,NA,21.27,NA,NA,NA,NA,NA,NA
202,"*COC1=CC=C(S1)C(C=C2)=CC=C2*",3.3,4.24,0.39,3.76,1.93,-6.09,NA,1.23,5.49,1.68,-0.07,NA,NA,405,NA,20.72,NA,NA,NA,NA,NA,NA
203,"*COC1=CC=C(S1)O*",4.29,3.8,0.62,3.22,1.83,-5.79,NA,1.4,5.67,0.9,0.06,NA,NA,377,NA,23.36,NA,NA,NA,NA,NA,NA
204,"*COC(C=C1)=CC=C1O*",4.56,3.67,0.6,3.2,1.81,-6.03,NA,1.24,5.9,0.95,-0.12,NA,NA,384,NA,23.22,NA,NA,NA,NA,NA,NA
206,"*COC(=O)O*",6.84,3.92,0.98,2.75,1.72,-5.97,NA,1.56,8.76,0.74,0.05,NA,NA,347,NA,21.49,NA,NA,NA,NA,NA,NA
207,"*COC(=S)O*",4.22,4.36,0.93,3.41,1.91,-5.48,NA,1.67,6.95,1.95,0.23,NA,NA,354,NA,21.14,NA,NA,NA,NA,NA,NA
208,"*CONC(=O)*",5.42,4.19,1.09,3.04,1.71,-5.69,NA,1.44,7.22,1.25,0.11,NA,NA,290,NA,28.2,NA,NA,NA,NA,NA,NA
209,"*CONO*",6.01,4.06,1.22,3.03,1.68,-5.07,NA,1.41,6.98,0.47,0.23,NA,NA,232,NA,22.48,NA,NA,NA,NA,NA,NA
210,"*C(=O)C1=CC=C(S1)C2=CC=C(S2)C3=CC=C(S3)*",1.36,7.12,0.96,7.32,2.56,-6.26,NA,1.51,5.35,3.4,0.06,NA,NA,426,NA,21.07,NA,NA,NA,NA,NA,NA
211,"*C(=O)C1=CC=C(S1)C2=CC=C(S2)C(=S)*",1.12,7.44,0.83,5.67,2.55,-6.22,NA,1.65,6.03,4.2,0.13,NA,NA,428,NA,20.36,NA,NA,NA,NA,NA,NA
212,"*C(=O)C1=CC=C(S1)C2=CC=C(S2)O*",2.31,5.94,1.02,4.21,2.18,-6.27,NA,1.54,5.71,2.95,0.09,NA,NA,434,NA,20.43,NA,NA,NA,NA,NA,NA
213,"*C(=O)C1=CC=C(S1)C(C=C2)=CC=C2C3=CC=C(S3)*",1.72,6.14,0.78,6.66,2.4,-6.33,NA,1.36,5.69,3.15,-0.05,NA,NA,441,NA,22.12,NA,NA,NA,NA,NA,NA
214,"*C(=O)C1=CC=C(S1)C(C=C2)=CC=C2C(=S)*",1.45,6.45,0.71,5.19,2.39,-6.3,NA,1.48,6.29,3.96,-0.01,NA,NA,432,NA,21.96,NA,NA,NA,NA,NA,NA
215,"*C(=O)C1=CC=C(S1)C(C=C2)=CC=C2O*",2.58,5.01,0.89,4.55,2.05,-6.37,NA,1.37,5.86,2.67,-0.05,NA,NA,428,NA,21.66,NA,NA,NA,NA,NA,NA
216,"*C(=O)C1=CC=C(S1)C(=O)C2=CC=C(S2)*",1.98,5.98,2.68,4.36,2.15,-6.37,NA,1.57,6.87,3.68,0.05,NA,NA,401,NA,23.09,NA,NA,NA,NA,NA,NA
217,"*C(=O)C1=CC=C(S1)C(=O)C(=S)*",1.04,6.93,1.06,5.54,2.4,-6.35,NA,1.72,6.94,4.44,0.14,NA,NA,399,NA,21.15,NA,NA,NA,NA,NA,NA
218,"*C(=O)C1=CC=C(S1)C(=O)O*",3.16,5.43,1.03,3.54,1.95,-6.51,NA,1.63,7.38,3.53,0.09,NA,NA,385,NA,20.71,NA,NA,NA,NA,NA,NA
219,"*C(=O)C1=CC=C(S1)C(=S)C2=CC=C(S2)*",1.57,6.43,0.94,5.28,2.32,-6.21,NA,1.65,6.34,3.96,0.12,NA,NA,420,NA,20.43,NA,NA,NA,NA,NA,NA
220,"*C(=O)C1=CC=C(S1)C(=S)O*",2.1,5.89,1.17,4.28,2.14,-6.22,NA,1.71,6.7,3.84,0.2,NA,NA,418,NA,20.23,NA,NA,NA,NA,NA,NA
221,"*C(=O)C1=CC=C(S1)OC2=CC=C(S2)*",2.7,5,0.83,4.17,2,-6.21,NA,1.53,6.33,2.84,0.08,NA,NA,423,NA,22.11,NA,NA,NA,NA,NA,NA
222,"*C(=O)C1=CC=C(S1)OC(=S)*",1.9,5.71,1.06,5.35,2.14,-6.16,NA,1.71,6.72,3.73,0.2,NA,NA,420,NA,21.16,NA,NA,NA,NA,NA,NA
223,"*C(=O)C(C=C1)=CC=C1C2=CC=C(S2)C3=CC=C(S3)*",1.75,6.1,0.47,4.63,2.39,-6.33,NA,1.36,5.69,3.15,-0.04,NA,NA,456,NA,22.12,NA,NA,NA,NA,NA,NA
224,"*C(=O)C(C=C1)=CC=C1C2=CC=C(S2)C(C=C3)=CC=C3*",2.13,5.22,0.6,5.26,2.21,-6.38,NA,1.25,5.81,2.86,-0.12,NA,NA,462,NA,22.36,NA,NA,NA,NA,NA,NA
225,"*C(=O)C(C=C1)=CC=C1C2=CC=C(S2)C(=S)*",1.49,6.45,0.72,5.04,2.39,-6.3,NA,1.48,6.16,3.96,-0.01,NA,NA,448,NA,21.96,NA,NA,NA,NA,NA,NA
226,"*C(=O)C(C=C1)=CC=C1C2=CC=C(S2)O*",2.62,4.98,0.81,3.92,2.07,-6.35,NA,1.37,6.07,2.7,-0.04,NA,NA,420,NA,21.72,NA,NA,NA,NA,NA,NA
227,"*C(=O)C(C=C1)=CC=C1C(C=C2)=CC=C2C3=CC=C(S3)*",2.12,5.24,0.58,5.57,2.22,-6.38,NA,1.25,5.85,2.87,-0.12,NA,NA,458,NA,22.73,NA,NA,NA,NA,NA,NA
228,"*C(=O)C(C=C1)=CC=C1C(C=C2)=CC=C2C(C=C3)=CC=C3*",2.45,4.57,0.34,4.09,2.08,-6.42,NA,1.18,5.83,2.57,-0.19,NA,NA,445,NA,22.63,NA,NA,NA,NA,NA,NA
229,"*C(=O)C(C=C1)=CC=C1C(C=C2)=CC=C2C(=S)*",1.86,5.44,0.59,4.9,2.2,-6.36,NA,1.32,6.05,3.6,-0.11,NA,NA,429,NA,23.17,NA,NA,NA,NA,NA,NA
230,"*C(=O)C(C=C1)=CC=C1C(C=C2)=CC=C2O*",3.01,4.28,0.47,3.62,1.95,-6.43,NA,1.26,6.18,2.38,-0.15,NA,NA,434,NA,22.36,NA,NA,NA,NA,NA,NA
231,"*C(=O)C(C=C1)=CC=C1C(=O)C2=CC=C(S2)*",2.47,5.24,0.74,4.01,2.06,-6.45,NA,1.41,7.05,3.38,-0.07,NA,NA,416,NA,24.6,NA,NA,NA,NA,NA,NA
232,"*C(=O)C(C=C1)=CC=C1C(=O)C(C=C2)=CC=C2*",2.83,4.62,0.6,3.94,1.98,-6.5,NA,1.28,6.7,2.92,-0.25,NA,NA,368,NA,24.08,NA,NA,NA,NA,NA,NA
233,"*C(=O)C(C=C1)=CC=C1C(=O)C(=S)*",1.71,5.95,0.59,4.41,2.16,-6.44,NA,1.55,6.75,4.36,-0.02,NA,NA,391,NA,24,NA,NA,NA,NA,NA,NA
234,"*C(=O)C(C=C1)=CC=C1C(=O)O*",3.32,4.55,1.51,3.49,1.9,-6.58,NA,1.44,7.88,3.23,-0.09,NA,NA,387,NA,22.45,NA,NA,NA,NA,NA,NA
235,"*C(=O)C(C=C1)=CC=C1C(=S)C2=CC=C(S2)*",1.84,5.73,0.62,4.51,2.19,-6.29,NA,1.48,6.39,3.74,-0.01,NA,NA,431,NA,21.89,NA,NA,NA,NA,NA,NA
236,"*C(=O)C(C=C1)=CC=C1C(=S)C(C=C2)=CC=C2*",2.14,5.05,0.48,4.5,2.08,-6.36,NA,1.32,6,3.34,-0.2,NA,NA,395,NA,22.47,NA,NA,NA,NA,NA,NA
237,"*C(=O)C(C=C1)=CC=C1C(=S)O*",2.4,5.09,1.08,4.16,2.02,-6.34,NA,1.51,6.95,3.67,-0.01,NA,NA,433,NA,21.94,NA,NA,NA,NA,NA,NA
238,"*C(=O)C(C=C1)=CC=C1OC2=CC=C(S2)*",2.81,4.53,0.78,4.01,1.96,-6.32,NA,1.37,6.33,2.57,-0.05,NA,NA,440,NA,23.33,NA,NA,NA,NA,NA,NA
239,"*C(=O)C(C=C1)=CC=C1OC(C=C2)=CC=C2*",2.94,4.16,0.65,3.68,1.91,-6.4,NA,1.26,6.31,2.22,0.85,NA,NA,435,NA,23.07,NA,NA,188.14,NA,NA,155.2
240,"*C(=O)C(C=C1)=CC=C1OC(=S)*",2.15,5,0.74,4.31,1.99,-6.31,NA,1.5,6.78,3.54,0,NA,NA,432,NA,23.98,NA,NA,NA,NA,NA,NA
241,"*C(=O)C(=S)OC(=S)*",1.37,6.25,1.16,5.29,2.28,-5.97,NA,1.51,5.21,6.02,0.45,NA,NA,339,NA,19.93,NA,NA,NA,NA,NA,NA
243,"*C(=O)OC1=CC=C(S1)C(=S)*",1.76,5.86,0.94,4.39,2.2,-6.19,NA,1.71,6.49,3.99,0.19,NA,NA,419,NA,19.41,NA,NA,NA,NA,NA,NA
244,"*C(=O)OC1=CC=C(S1)O*",3.96,4.1,0.75,3.51,1.8,-6.25,NA,1.62,6,1.65,0.15,NA,NA,377,NA,20.44,NA,NA,NA,NA,NA,NA
245,"*C(=O)OC(C=C1)=CC=C1C(=S)*",2.25,5.1,0.79,4.04,2.03,-6.34,NA,1.5,6.76,3.72,-0.01,NA,NA,409,NA,20.95,NA,NA,NA,NA,NA,NA
246,"*C(=O)OC(C=C1)=CC=C1O*",4.36,3.84,0.76,3.2,1.79,-6.42,NA,1.43,6.52,1.45,-0.07,NA,NA,370,NA,21.7,NA,NA,NA,NA,NA,NA
247,"*C(=O)OC(=O)O*",5.83,4.41,2.2,2.47,1.62,-6.77,NA,1.64,7.57,2.32,0.07,NA,NA,341,NA,19.16,NA,NA,NA,NA,NA,NA
248,"*C(=O)OC(=S)O*",3.85,4.66,1.14,3.03,1.8,-6.2,NA,1.7,7.33,3.41,0.4,NA,NA,338,NA,19.51,NA,NA,NA,NA,NA,NA
249,"*NC1=CC=C(S1)C2=CC=C(S2)C3=CC=C(S3)*",1.7,7.06,0.66,6.51,2.53,-6.1,NA,1.56,4.41,2.25,0.12,NA,NA,427,NA,19.02,NA,NA,NA,NA,NA,NA
250,"*NC1=CC=C(S1)C2=CC=C(S2)C*",2.75,5.21,0.56,3.98,2.07,-5.93,NA,1.42,4.85,1.64,0.09,NA,NA,422,NA,19.36,NA,NA,NA,NA,NA,NA
251,"*NC1=CC=C(S1)C2=CC=C(S2)C(=O)*",2.11,6.46,1.36,5.73,2.32,-6.22,NA,1.57,5.2,2.78,0.14,NA,NA,454,NA,23.42,NA,NA,NA,NA,NA,NA
252,"*NC1=CC=C(S1)C2=CC=C(S2)C(=S)*",1.62,7.09,1.01,7.61,2.48,-6.05,NA,1.66,5.21,3.19,0.2,NA,NA,432,NA,19.06,NA,NA,NA,NA,NA,NA
254,"*NC1=CC=C(S1)C(C=C2)=CC=C2C3=CC=C(S3)*",2.06,6.1,0.66,6.17,2.39,-6.18,NA,1.4,4.73,2.06,0.02,NA,NA,441,NA,19.79,NA,NA,NA,NA,NA,NA
255,"*NC1=CC=C(S1)C(C=C2)=CC=C2C(=S)*",1.98,6.15,0.62,4.85,2.34,-6.15,NA,1.47,5.48,2.93,0.06,NA,NA,455,NA,20.06,NA,NA,NA,NA,NA,NA
256,"*NC1=CC=C(S1)C(=O)C2=CC=C(S2)*",2.16,5.96,1.73,6.28,2.18,-6.17,NA,1.63,5.42,2.87,0.13,NA,NA,417,NA,20.62,NA,NA,NA,NA,NA,NA
257,"*NC1=CC=C(S1)C(=O)C(=S)*",1.67,6.58,1.32,6.32,2.34,-6.12,NA,1.74,6.1,3.87,0.26,NA,NA,422,NA,20.51,NA,NA,NA,NA,NA,NA
258,"*NC1=CC=C(S1)C(=O)O*",3.11,5.39,1.8,4.38,2.02,-6.1,NA,1.62,6.11,2.62,1.1,NA,NA,396,NA,20.36,NA,NA,NA,NA,NA,NA
259,"*NC1=CC=C(S1)C(=S)C2=CC=C(S2)*",1.91,6.4,1.11,5.25,2.35,-6.01,NA,1.7,5.28,3.25,0.21,NA,NA,427,NA,18.92,NA,NA,NA,NA,NA,NA
260,"*NC1=CC=C(S1)C(=S)C(C=C2)=CC=C2*",2.05,5.83,1.17,5.29,2.24,-6.13,NA,1.54,5.5,3.01,0.06,NA,NA,461,NA,19.37,NA,NA,NA,NA,NA,NA
262,"*NC1=CC=C(S1)NC2=CC=C(S2)*",2.81,5.94,0.55,3.79,2.19,-5.97,NA,1.67,4.37,1.42,0.19,NA,NA,414,NA,18.54,NA,NA,NA,NA,NA,NA
263,"*NC1=CC=C(S1)NC(=S)*",2.53,6.12,0.99,4.8,2.24,-5.9,NA,1.74,5.16,2.29,0.34,NA,NA,420,NA,19.14,NA,NA,NA,NA,NA,NA
264,"*NC1=CC=C(S1)OC2=CC=C(S2)*",3.25,4.96,0.53,3.61,2.01,-6,NA,1.59,5.32,1.31,0.17,NA,NA,427,NA,19.12,NA,NA,NA,NA,NA,NA
265,"*NC1=CC=C(S1)OC(=S)*",2.66,5.34,0.85,4.17,2.08,-5.92,NA,1.72,5.85,2.32,0.31,NA,NA,428,NA,19.72,NA,NA,NA,NA,NA,NA
266,"*NC(C=C1)=CC=C1C2=CC=C(S2)C3=CC=C(S3)*",1.93,6.15,0.34,4.4,2.38,-6.19,NA,1.41,4.64,2.07,0.02,NA,NA,457,NA,19.69,NA,NA,NA,NA,NA,NA
267,"*NC(C=C1)=CC=C1C2=CC=C(S2)C(C=C3)=CC=C3*",2.18,5.34,0.41,5.5,2.22,-6.26,NA,1.28,4.83,1.87,-0.07,NA,NA,477,NA,20.27,NA,NA,NA,NA,NA,NA
268,"*NC(C=C1)=CC=C1C2=CC=C(S2)C(=S)*",1.84,6.25,0.69,6.15,2.35,-6.17,NA,1.48,5.39,2.94,0.05,NA,NA,459,NA,19.94,NA,NA,NA,NA,NA,NA
269,"*NC(C=C1)=CC=C1C(C=C2)=CC=C2C3=CC=C(S3)*",2.29,5.29,0.47,5.47,2.22,-6.26,NA,1.28,4.9,1.87,-0.07,NA,NA,461,NA,20.38,NA,NA,NA,NA,NA,NA
270,"*NC(C=C1)=CC=C1C(C=C2)=CC=C2C(C=C3)=CC=C3*",2.52,4.66,0.29,4,2.08,-6.32,NA,1.19,5.05,1.68,-0.14,NA,NA,467,NA,20.74,NA,NA,NA,NA,NA,NA
271,"*NC(C=C1)=CC=C1C(C=C2)=CC=C2C*",3.3,4.04,0.52,3.84,1.91,-6.15,NA,1.15,5.31,1.34,-0.13,NA,NA,452,NA,20.5,NA,NA,NA,NA,NA,NA
272,"*NC(C=C1)=CC=C1C(C=C2)=CC=C2C(=S)*",2.23,5.3,0.42,4.41,2.17,-6.24,NA,1.31,5.4,2.62,-0.06,NA,NA,464,NA,20.95,NA,NA,NA,NA,NA,NA
273,"*NC(C=C1)=CC=C1C(C=C2)=CC=C2O*",3.24,4.3,0.48,3.94,1.95,-6.21,NA,1.23,5.53,1.4,-0.12,NA,NA,421,NA,21.27,NA,NA,NA,NA,NA,NA
274,"*NC(C=C1)=CC=C1C(=O)C2=CC=C(S2)*",2.34,5.34,1.33,4.78,2.09,-6.28,NA,1.45,5.66,2.59,-0.01,NA,NA,473,NA,21.57,NA,NA,NA,NA,NA,NA
275,"*NC(C=C1)=CC=C1C(=O)C(C=C2)=CC=C2*",2.5,4.79,NA,NA,2.01,-6.36,NA,1.31,5.83,2.22,0.58,NA,NA,471,NA,21.52,NA,NA,NA,NA,NA,NA
276,"*NC(C=C1)=CC=C1C(=O)C(=S)*",1.95,5.81,1.04,4.91,2.17,-6.27,NA,1.55,6.3,3.56,0.05,NA,NA,473,NA,22.16,NA,NA,NA,NA,NA,NA
277,"*NC(C=C1)=CC=C1C(=O)O*",3.33,4.64,1.01,3.61,1.94,-6.26,NA,1.41,6.72,2.34,0.02,NA,NA,390,NA,21.42,NA,NA,NA,NA,NA,NA
278,"*NC(C=C1)=CC=C1C(=S)C(C=C2)=CC=C2*",2.25,5.24,1.32,5.4,2.13,-6.23,NA,1.37,5.45,2.67,-0.05,NA,NA,460,NA,20.1,NA,NA,NA,NA,NA,NA
280,"*NC(C=C1)=CC=C1NC2=CC=C(S2)*",2.89,5.44,1.11,3.96,2.11,-6.11,NA,1.5,4.7,1.24,0.06,NA,NA,473,NA,18.72,NA,NA,NA,NA,NA,NA
281,"*NC(C=C1)=CC=C1NC(C=C2)=CC=C2*",2.96,4.97,1.01,4.51,2.03,-6.21,NA,1.36,4.96,1.05,-0.11,NA,NA,491,NA,19.05,NA,NA,NA,NA,NA,NA
282,"*NC(C=C1)=CC=C1NO*",3.39,4.66,0.65,3.55,1.94,-5.92,NA,1.37,5.71,0.94,0.15,NA,NA,346,NA,20.44,NA,NA,NA,NA,NA,NA
283,"*NC(C=C1)=CC=C1OC2=CC=C(S2)*",3.35,4.6,0.51,3.64,1.96,-6.14,NA,1.41,5.26,1.15,0.02,NA,NA,441,NA,19.81,NA,NA,NA,NA,NA,NA
284,"*NC(C=C1)=CC=C1OC(C=C2)=CC=C2*",3.45,4.29,0.66,3.72,1.91,-6.25,NA,1.27,5.33,0.97,-0.1,NA,NA,455,NA,20.24,NA,NA,NA,NA,NA,NA
285,"*NC(C=C1)=CC=C1OC(=S)*",2.88,4.84,0.69,3.81,1.98,-6.13,NA,1.5,5.97,2.07,0.07,NA,NA,447,NA,21.01,NA,NA,NA,NA,NA,NA
286,"*NC(=O)C1=CC=C(S1)C(C=C2)=CC=C2*",2.37,5.51,0.82,5.08,2.18,-6.32,NA,1.39,5.54,2.51,-0.01,NA,NA,519,NA,24.76,NA,NA,NA,NA,NA,NA
287,"*NC(=O)C1=CC=C(S1)C(=O)*",2.73,5.81,1.26,4.14,2.06,-6.4,NA,1.58,7.03,3.35,0.13,NA,NA,375,NA,26.42,NA,NA,NA,NA,NA,NA
288,"*NC(=O)C1=CC=C(S1)C(=S)*",1.89,6.4,1.15,4.98,2.26,-6.16,NA,1.68,6.17,3.78,0.24,NA,NA,417,NA,22.87,NA,NA,NA,NA,NA,NA
289,"*NC(=O)C1=CC=C(S1)O*",3.15,5,0.97,3.88,1.95,-6.07,NA,1.53,6.61,2.5,0.18,NA,NA,383,NA,27.37,NA,NA,NA,NA,NA,NA
290,"*NC(=O)C(C=C1)=CC=C1C2=CC=C(S2)*",2.35,5.4,0.69,4.54,2.17,-6.31,NA,1.38,5.62,2.5,-0.01,NA,NA,518,NA,24.89,NA,NA,NA,NA,NA,NA
291,"*NC(=O)C(C=C1)=CC=C1C(C=C2)=CC=C2*",2.64,4.66,0.52,4.33,2.03,-6.38,NA,1.26,5.76,2.2,-0.11,NA,NA,546,NA,24.99,NA,NA,NA,NA,NA,NA
292,"*NC(=O)C(C=C1)=CC=C1C(=S)*",2.31,5.45,1.12,3.88,2.1,-6.29,NA,1.45,6.42,3.43,0.05,NA,NA,484,NA,25.82,NA,NA,NA,NA,NA,NA
293,"*NC(=O)C(C=C1)=CC=C1O*",3.78,4.32,0.66,3.66,1.87,-6.24,NA,1.34,6.77,2.2,-0.02,NA,NA,457,NA,27.34,NA,NA,NA,NA,NA,NA
294,"*NC(=O)C(=S)C1=CC=C(S1)*",1.56,6.59,1.88,6.63,2.37,-6.15,NA,1.73,6.31,3.95,0.69,NA,NA,409,NA,22.06,NA,NA,NA,NA,NA,NA
295,"*NC(=O)C(=S)C(C=C1)=CC=C1*",1.9,5.8,1.12,4.72,2.2,-6.28,NA,1.55,6.34,3.58,0.05,NA,NA,474,NA,24.6,NA,NA,NA,NA,NA,NA
296,"*NC(=O)C(=S)C(=O)*",1.4,7.04,1.41,5.12,2.32,-6.35,NA,1.73,6.28,5.41,0.3,NA,NA,351,NA,20.89,NA,NA,NA,NA,NA,NA
297,"*NC(=O)C(=S)O*",2.16,6.03,1.66,4.48,2.07,-5.88,NA,1.73,7.67,4.28,0.47,NA,NA,349,NA,21.54,NA,NA,NA,NA,NA,NA
298,"*NC(=O)NC1=CC=C(S1)*",2.89,5.54,0.91,4.03,2.07,-6.14,NA,1.65,4.86,1.51,0.24,NA,NA,389,NA,21.66,NA,NA,NA,NA,NA,NA
300,"*NC(=O)*",4.15,5.5,1.88,3.51,1.83,-6.47,NA,1.62,6.28,2.23,0.24,NA,NA,331,NA,21.16,NA,NA,NA,NA,NA,NA
301,"*NC(=O)NC(=S)*",2.26,6.48,2.94,4.42,2.06,-6.04,NA,1.75,7.02,3.42,0.63,NA,NA,355,NA,21.21,NA,NA,NA,NA,NA,NA
302,"*NC(=O)NO*",4.88,5.04,1.63,3.52,1.72,-5.7,NA,1.58,7.5,2.04,0.38,NA,NA,322,NA,24.12,NA,NA,NA,NA,NA,NA
303,"*NC(=O)OC(=C1)SC(=C1)*",3.27,4.87,0.91,3.73,1.93,-6.2,NA,1.63,5.63,1.57,0.2,NA,NA,394,NA,20.57,NA,NA,NA,NA,NA,NA
304,"*NC(=O)OC(C=C1)=CC=C1*",3.72,4.37,1.01,3.54,1.87,-6.35,NA,1.43,5.73,1.35,0,NA,NA,460,NA,21.32,NA,NA,NA,NA,NA,NA
305,"*NC(=O)OC(=S)*",2.68,5.68,1.97,3.79,1.96,-6.1,NA,1.75,7.53,3.59,0.51,NA,NA,356,NA,20.23,NA,NA,NA,NA,NA,NA
306,"*NC(=S)C(=C1)SC(=C1)C(=S)*",1.49,6.73,1.04,5.53,2.42,-5.92,NA,1.72,4.95,4.04,-1.36,NA,NA,393,NA,19.52,NA,NA,NA,NA,NA,NA
307,"*NC(=S)C(=C1)SC(=C1)O*",2.51,5.62,1.03,4.58,2.14,-5.81,NA,1.64,5.94,2.94,0.28,NA,NA,421,NA,21.02,NA,NA,NA,NA,NA,NA
309,"*NC(=S)C(C=C1)=CC=C1O*",2.87,4.85,0.62,3.94,2.01,-6.03,NA,1.39,6.11,2.68,0.07,NA,NA,413,NA,22.03,NA,NA,NA,NA,NA,NA
310,"*NC(=S)C(=O)C(=S)*",1.36,6.88,NA,NA,2.31,-5.94,NA,1.62,4.72,6.01,0.63,NA,NA,334,NA,20.24,NA,NA,NA,NA,NA,NA
311,"*NC(=S)C(=O)O*",2.08,6.26,1.78,4.55,2.11,-5.9,NA,1.73,6.72,4.05,0.48,NA,NA,357,NA,20.65,NA,NA,NA,NA,NA,NA
312,"*NC(=S)NC(C=C1)=CC=C1*",2.67,5.53,1.28,4.38,2.11,-6.09,NA,1.54,5.56,2.03,0.11,0.01,NA,482,549,19.73,NA,NA,NA,NA,NA,NA
313,"*NC(=S)NC(=S)*",2.16,6.46,1.01,5.08,2.22,-5.68,NA,1.7,6.92,4.15,0.7,NA,NA,340,NA,20.04,NA,NA,NA,NA,NA,NA
314,"*NC(=S)NO*",3.11,6.09,1.8,4.27,1.99,-5.23,NA,1.67,5.84,2.39,0.58,NA,NA,344,NA,22.27,NA,NA,NA,NA,NA,NA
315,"*NC(=S)OC(=S)*",2.36,5.85,1.34,4.65,2.14,-5.65,NA,1.62,6.58,4.3,0.66,NA,NA,352,NA,20.15,NA,NA,NA,NA,NA,NA
316,"*NOC(C=C1)=CC=C1O*",4.62,3.86,0.61,3.49,1.82,-5.97,NA,1.32,5.92,0.58,-0.04,NA,NA,367,NA,21.83,NA,NA,NA,NA,NA,NA
317,"*NOC(=O)O*",5.31,4.61,1.25,3.06,1.72,-5.77,NA,1.64,8.03,1.64,0.4,NA,NA,348,NA,21.25,NA,NA,NA,NA,NA,NA
318,"*NOC(=S)O*",3.56,5.12,1.36,3.77,1.93,-5.21,NA,1.72,7.5,2.71,0.63,NA,NA,341,NA,20.83,NA,NA,NA,NA,NA,NA
323,"*NC(=S)NC(C=C1)=CC=C1NC(=S)NC(C=C2)=CC=C2OC(C=C3)=CC=C3*",2.96,4.96,1.24,4.19,2.01,-6.15,NA,1.44,5.54,1.73,-8.07,0.02,NA,470,519,20.28,NA,NA,NA,NA,NA,NA
324,"*NC(=S)NC(C=C1)=CC=C1NC(=S)NC(C=C2)=CC=C2CC(C=C3)=CC=C3*",3.08,4.74,0.61,3.94,1.99,-6.09,NA,1.4,5.46,1.8,-7.95,0.03,NA,470,501,19.91,NA,NA,NA,NA,NA,NA
328,"*NC(=S)NC(C=C1)=CC=C1NC(=S)NCCCCCC*",3.79,4.22,0.62,3.54,1.87,-5.6,NA,1.3,5.29,1.31,-7.21,0.03,NA,402,548,20.36,NA,NA,NA,NA,NA,NA
332,"*NC(=S)NC(C=C1)=CC=C1CC(C=C2)=CC=C2*",3.32,4.34,0.58,3.61,1.93,-6.09,NA,1.31,5.49,1.67,-7.99,0.02,NA,452,584,19.98,NA,NA,NA,NA,NA,NA
335,"*CCOCCOC(=O)NC(=CC=C1(C))C=C1NC(=O)O*",4.68,3.87,0.83,2.99,1.79,-5.82,NA,1.33,5.58,0.82,-7.9,0.02,440,353,522,21.03,NA,NA,NA,NA,NA,NA
337,"*CCCCCOC(=O)NC(=CC=C1(C))C=C1NC(=O)O*",4.81,3.74,0.73,2.99,1.78,-5.77,NA,1.28,5.61,0.75,-7.77,NA,NA,353,NA,20.47,NA,NA,NA,NA,NA,NA
340,"*CNC(C=C1)=CC=C1C(=O)*",2.91,4.31,1,3.8,1.9,-6.15,NA,1.29,5.84,2.15,-8.2,NA,NA,426,NA,22.68,NA,NA,NA,NA,NA,NA
341,"*C(C=C1)=CC=C1C(C=C2)=CC=C2CO*",3.61,3.81,0.3,3.48,1.87,-6.19,NA,1.14,5.63,1.47,-8.35,NA,NA,422,NA,21.05,NA,NA,NA,NA,NA,NA
346,"*C(C=C1)=CC=C1NC(=O)N*",3.38,4.91,0.85,3.84,1.98,-6.3,NA,1.45,5.24,1.21,-8.34,0.01,NA,525,NA,22.68,NA,NA,NA,NA,NA,NA
348,"*C(C=C1)=CC=C1C(=O)NC(=O)*",3.09,4.81,0.88,3.57,1.95,-6.49,NA,1.38,7.32,2.92,-8.8,NA,NA,481,NA,28.52,NA,NA,NA,NA,NA,NA
3197,"*NC(=O)OC(=O)*",4.67,5.07,2.28,3.07,1.76,-6.62,NA,1.66,8.1,2.61,1,NA,NA,351,NA,19.44,NA,NA,NA,NA,NA,NA
3198,"*C(=O)C(=S)C(=O)O*",1.13,6.18,NA,NA,2.16,-6.47,NA,1.69,7.35,5.12,1.49,NA,NA,341,NA,19.8,NA,NA,NA,NA,NA,NA
3199,"*CCNC(=O)*",5.9,3.67,0.71,2.9,1.69,-5.67,NA,1.23,6.74,0.87,1.26,NA,NA,376,NA,28.26,NA,NA,66.04,NA,NA,NA
3200,"*N(C(=O)C1=C2)C(=O)C1=CC=C2C(=O)C(=CC=C3C4(=O))C=C3C(=O)N4CCCCCC*",3.05,4.2,0.5,3.29,1.89,-6.24,812,1.3,7.5,2.68,-7.06,0.01,507,425,611,27.74,9.98,NA,NA,NA,NA,NA
3201,"*N(C(=O)C1=C2)C(=O)C1=CC=C2C(=O)C(=CC=C3C4(=O))C=C3C(=O)N4C(C)COCCOCCOC(C)COCC(C)*",3.46,3.79,NA,NA,1.8,-5.91,676,1.24,7.04,2.12,NA,0.01,NA,349,590,26.97,15.77,NA,NA,NA,NA,NA
3202,"*C(S1)=CC=C1C(S2)=CC=C2C(=S)C(S3)=CC=C3C(=O)NC(=O)N*",1.9,6.46,1.3,5.01,2.3,-6.2,NA,1.63,5.58,3.34,1.05,NA,NA,440,NA,23.04,NA,NA,NA,NA,NA,NA
3203,"*C(S1)=CC=C1C(=S)C(S2)=CC=C2C(=S)C(=O)NC(C=C3)=CC=C3C(S4)=CC=C4*",1.4,6.83,1.08,5.94,2.46,-6.2,NA,1.57,5.79,3.66,NA,NA,NA,473,NA,22.59,NA,NA,NA,NA,NA,NA
3204,"*C(C=C1)=CC=C1C(C=C2)=CC=C2CC(=S)C(S3)=CC=C3C(=S)CO*",2.29,4.71,0.32,4.3,2.03,-6.04,NA,1.34,5.79,2.94,NA,NA,NA,432,NA,21.03,NA,NA,NA,NA,NA,NA
